Repository: marpellan/metallican_lci

# MetalliCan LCIs
This repository contains the code and data associated with the creation of site-specific life cycle inventories (LCIs) for metal production in Canada.

# How it works? 
The workflow is organized into several Jupyter notebooks, each focusing on a specific step of the process. 
The main functions and classes used in the notebooks are available in the `core` folder as Python scripts.

## Regioinvent and additional LCIs import 
First, we import the Regioinvent database and additional LCIs for metal production in Canada into Brightway2. See the `0. Import_RI_and_add_LCIs.ipynb` notebook for details.
We use the [Regioinvent v1.3](https://github.com/CIRAIG/Regioinvent) package  for the creation of both spatialized biosphere data and consumption markets.
We rely on Ecoinvent 3.10 cutoff database for background data.

## Parametrization from MetalliCan data
After cleaning MetalliCan data, we seek parametrization from selected sites. This notably includes energy consumption vs ore grade and land occupation vs ore processed. 
See `2. MetalliCan_parametrization.ipynb` notebook for details.

## Data-gap filling
We fill data gaps in MetalliCan data using various approaches, including scaling from similar sites, using average values, or applying engineering estimates. 
See the `3. Data_gap_filling.ipynb` notebook for details, as well as the `data_gap_filling.py` script for the functions used.

## Normalization and allocation
Once gaps are filled, we normalize the data to a common functional unit and allocate multi-output processes using appropriate allocation methods (e.g., mass, economic value).
See the `normalization_allocation.py` script for the functions used.

## Creation of Brightway LCIs
The `lci_database_builder.py` script allows to create Brightway2 LCIs. See the `4. Initialize_site_specific_LCIs.ipynb` notebook for details.

## LCA calculations
We perform LCA calculations using Impact World+ 2.1. version to assess the environmental impacts of the site-specific LCIs. 
See the `5. LCA_calculations.ipynb` notebook for details.

# 📄 Citation

File: data/MetalliCan/data_for_lci_initialization/concentrate/material_df.csv (part 1 of 4)
site_id,activity_name,mining_processing_type,archetypes,flow_type,subflow_type,value,unit,data_source,value_formula,parameter_distribution,Stream,concentrate,mass_conc,allocation_factor,facility_type,value_normalized,functional_unit,normalization_key,reference_mass_unit
QC-MAIN-b86f7d07,Open-pit and underground mining and beneficiation at Casa Berardi,"Open-pit, underground, concentrator",Au–Ag free-milling,Material use,Surface/underground emulsion & ANFO,2968.123704016,t,MetalliCan,,,,Au,3.5165997959183577,1.0,mining,0.8440322687446657,Doré,concentrate_economic,kg
ON-MAIN-aeafbb59,Open-pit mining and beneficiation at Detour Lake,"Open-pit, concentrator",Au–Ag free-milling,Material use,Explosives,16268.5,t,MetalliCan,,,,Au,24.0082838377551,1.0,mining,0.6776202793144414,Doré,concentrate_economic,kg
ON-MAIN-cb85213a,Underground mining and beneficiation at Eagle River,"Underground, concentrator",Au–Ag free-milling,Material use,Explosives,1211.0,t,MetalliCan,,,,Au,2.7760508515306124,1.0,mining,0.436231202080574,Doré,concentrate_economic,kg
QC-MAIN-6dc537e6,Underground mining and beneficiation at Éléonore,"Underground, concentrator",Au–Ag free-milling,Material use,Cement,27374.0,t,MetalliCan,,,,Au,7.738899920918366,1.0,mining,3.5371952447669797,Doré,concentrate_economic,kg
QC-MAIN-6dc537e6,Underground mining and beneficiation at Éléonore,"Underground, concentrator",Au–Ag free-milling,Material use,Grinding media,3039.9,t,MetalliCan,,,,Au,7.738899920918366,1.0,mining,0.3928077673912158,Doré,concentrate_economic,kg
QC-MAIN-6dc537e6,Underground mining and beneficiation at Éléonore,"Underground, concentrator",Au–Ag free-milling,Material use,Lime,2229.0,t,MetalliCan,,,,Au,7.738899920918366,1.0,mining,0.28802543291391824,Doré,concentrate_economic,kg
QC-MAIN-6dc537e6,Underground mining and beneficiation at Éléonore,"Underground, concentrator",Au–Ag free-milling,Material use,Lubricants,335.00456,t,MetalliCan,,,,Au,7.738899920918366,1.0,mining,0.043288395433888155,Doré,concentrate_economic,kg
QC-MAIN-6dc537e6,Underground mining and beneficiation at Éléonore,"Underground, concentrator",Au–Ag free-milling,Material use,Nitric acid (HNO3),40.12825,t,MetalliCan,,,,Au,7.738899920918366,1.0,mining,0.005185265400775208,Doré,concentrate_economic,kg
QC-MAIN-6dc537e6,Underground mining and beneficiation at Éléonore,"Underground, concentrator",Au–Ag free-milling,Material use,Sodium cyanide (NaCN),838.8,t,MetalliCan,,,,Au,7.738899920918366,1.0,mining,0.10838749803866962,Doré,concentrate_economic,kg
QC-MAIN-6dc537e6,Underground mining and beneficiation at Éléonore,"Underground, concentrator",Au–Ag free-milling,Material use,Sulfuric acid (H2SO4),0.1360864,t,MetalliCan,,,,Au,7.738899920918366,1.0,mining,1.7584721522519804e-05,Doré,concentrate_economic,kg
QC-MAIN-6dc537e6,Underground mining and beneficiation at Éléonore,"Underground, concentrator",Au–Ag free-milling,Material use,Tires,241.250566996281,t,MetalliCan,,,,Au,7.738899920918366,1.0,mining,0.031173754598399314,Doré,concentrate_economic,kg
QC-MAIN-c0660aec,Underground mining and beneficiation at Goldex,"Underground, concentrator",Au–Ag polymetallic,Material use,Explosives,2761.75,t,MetalliCan,,,,Cu,130.12252666666666,0.003859237362487364,mining,8.190932852966027e-05,Cu concentrate,concentrate_economic,kg
QC-MAIN-c0660aec,Underground mining and beneficiation at Goldex,"Underground, concentrator",Au–Ag polymetallic,Material use,Explosives,2761.75,t,MetalliCan,,,,Au,4.474542118316694,0.9961407626375127,mining,0.6148320159849342,Doré,concentrate_economic,kg
ON-MAIN-687b8c8d,Underground mining and beneficiation at Island,"Underground, concentrator",Au–Ag free-milling,Material use,Total blasting agents used e.g. ANFO,486.3,t,MetalliCan,,,,Au,4.1704080612244905,1.0,mining,0.11660729426492032,Doré,concentrate_economic,kg
ON-MAIN-687b8c8d,Underground mining and beneficiation at Island,"Underground, concentrator",Au–Ag free-milling,Material use,Total sodium cyanide used,245.0,t,MetalliCan,,,,Au,4.1704080612244905,1.0,mining,0.058747248807126215,Doré,concentrate_economic,kg
YT-MAIN-44857446,Underground mining and beneficiation at Keno Hill Silver District,"Underground, concentrator",Ag polymetallic,Material use,Surface/underground emulsion & ANFO,231.88076632,t,MetalliCan,,,,Zn,2678.0,0.6212525602919646,mining,5.37925764595828e-05,Zn concentrate,concentrate_economic,kg
YT-MAIN-44857446,Underground mining and beneficiation at Keno Hill Silver District,"Underground, concentrator",Ag polymetallic,Material use,Surface/underground emulsion & ANFO,231.88076632,t,MetalliCan,,,,Pb,2041.6666666666667,0.3787474397080354,mining,4.3015957499381507e-05,Pb concentrate,concentrate_economic,kg
QC-MAIN-9de9bb0d,Open-pit mining and beneficiation at Kiena,"Open-pit, concentrator",Au–Ag free-milling,Material use,Explosives,506.0,t,MetalliCan,,,,Au,1.2201776096938775,1.0,mining,0.41469372653621067,Doré,concentrate_economic,kg
QC-MAIN-e51eda66,Underground mining and beneficiation at LaRonde,"Underground, concentrator",Au–Ag polymetallic,Material use,Explosives,1570.0,t,MetalliCan,,,,Cu,8593.20125,0.09772240804218515,mining,1.7854135631494804e-05,Cu concentrate,concentrate_economic,kg
QC-MAIN-e51eda66,Underground mining and beneficiation at LaRonde,"Underground, concentrator",Au–Ag polymetallic,Material use,Explosives,1570.0,t,MetalliCan,,,,Zn,15404.877034,0.06548662801881933,mining,6.674120524469377e-06,Zn concentrate,concentrate_economic,kg
QC-MAIN-e51eda66,Underground mining and beneficiation at LaRonde,"Underground, concentrator",Au–Ag polymetallic,Material use,Explosives,1570.0,t,MetalliCan,,,,Au,9.802902790306113,0.8367909639389955,mining,0.13401763145946677,Doré,concentrate_economic,kg
ON-MAIN-1f126a43,Underground mining and beneficiation at Macassa,"Underground, concentrator",Au–Ag free-milling,Material use,Explosives,20644.0,t,MetalliCan,,,,Au,7.253304461734694,1.0,mining,2.846151034870912,Doré,concentrate_economic,kg
GRP-0a2c0d69,Open-pit and underground mining at Meadowbank complex,"Open-pit, underground",Au–Ag free-milling,Material use,Explosives,11329.5,t,MetalliCan,,,,Au,17.66760135719143,1.0,mining,0.6412585257584179,Doré,concentrate_economic,kg
NU-MAIN-8b0264c9,Open-pit and underground mining and beneficiation at Meliadine,"Open-pit, underground, concentrator",Au–Ag free-milling,Material use,Explosives,4549.5,t,MetalliCan,,,,Au,12.41413683010194,1.0,mining,0.3664773525750353,Doré,concentrate_economic,kg
BC-MAIN-ed23117f,Open-pit mining and beneficiation at Mount Milligan,"Open-pit, concentrator",Cu Porphyry,Material use,Explosives,646.875,t,MetalliCan,,,,Cu,93533.69434666667,1.0,mining,6.915956912836868e-06,Cu concentrate,concentrate_economic,kg
ON-MAIN-fefeaee4,Underground mining and beneficiation at Musselwhite,"Underground, concentrator",Au–Ag free-milling,Material use,Cement,9417.6,t,MetalliCan,,,,Au,5.712887755102041,1.0,mining,1.6484832896619352,Doré,concentrate_economic,kg
ON-MAIN-fefeaee4,Underground mining and beneficiation at Musselwhite,"Underground, concentrator",Au–Ag free-milling,Material use,Grinding media,726.071,t,MetalliCan,,,,Au,5.712887755102041,1.0,mining,0.12709351752125075,Doré,concentrate_economic,kg
ON-MAIN-fefeaee4,Underground mining and beneficiation at Musselwhite,"Underground, concentrator",Au–Ag free-milling,Material use,Hydrochloric acid (HCL),68.068,t,MetalliCan,,,,Au,5.712887755102041,1.0,mining,0.01191481487435319,Doré,concentrate_economic,kg
ON-MAIN-fefeaee4,Underground mining and beneficiation at Musselwhite,"Underground, concentrator",Au–Ag free-milling,Material use,Lime,924.081,t,MetalliCan,,,,Au,5.712887755102041,1.0,mining,0.1617537468987949,Doré,concentrate_economic,kg
ON-MAIN-fefeaee4,Underground mining and beneficiation at Musselwhite,"Underground, concentrator",Au–Ag free-milling,Material use,Lubricants,296.13848,t,MetalliCan,,,,Au,5.712887755102041,1.0,mining,0.051836915531121006,Doré,concentrate_economic,kg
ON-MAIN-fefeaee4,Underground mining and beneficiation at Musselwhite,"Underground, concentrator",Au–Ag free-milling,Material use,Sodium cyanide (NaCN),390.003,t,MetalliCan,,,,Au,5.712887755102041,1.0,mining,0.06826722608923969,Doré,concentrate_economic,kg
ON-MAIN-fefeaee4,Underground mining and beneficiation at Musselwhite,"Underground, concentrator",Au–Ag free-milling,Material use,Tires,100.705343372947,t,MetalliCan,,,,Au,5.712887755102041,1.0,mining,0.01762774759280182,Doré,concentrate_economic,kg
BC-MAIN-aa76f6f2,Underground mining and beneficiation at New Afton,"Underground, concentrator",Cu Porphyry,Material use,2'' balls,980.0,t,MetalliCan,,,,Cu,71667.53600000001,1.0,mining,1.3674252732785454e-05,Cu concentrate,concentrate_economic,kg
BC-MAIN-aa76f6f2,Underground mining and beneficiation at New Afton,"Underground, concentrator",Cu Porphyry,Material use,3/4'' balls,179.0,t,MetalliCan,,,,Cu,71667.53600000001,1.0,mining,2.4976441216006085e-06,Cu concentrate,concentrate_economic,kg
BC-MAIN-aa76f6f2,Underground mining and beneficiation at New Afton,"Underground, concentrator",Cu Porphyry,Material use,Anti-scalant,38.0,t,MetalliCan,,,,Cu,71667.53600000001,1.0,mining,5.302261263733135e-07,Cu concentrate,concentrate_economic,kg
BC-MAIN-aa76f6f2,Underground mining and beneficiation at New Afton,"Underground, concentrator",Cu Porphyry,Material use,Explosives,522.6,t,MetalliCan,,,,Cu,71667.53600000001,1.0,mining,7.29200456954457e-06,Cu concentrate,concentrate_economic,kg
BC-MAIN-aa76f6f2,Underground mining and beneficiation at New Afton,"Underground, concentrator",Cu Porphyry,Material use,Flocculant,192.0,t,MetalliCan,,,,Cu,71667.53600000001,1.0,mining,2.6790372700967417e-06,Cu concentrate,concentrate_economic,kg
BC-MAIN-aa76f6f2,Underground mining and beneficiation at New Afton,"Underground, concentrator",Cu Porphyry,Material use,Lime,2724.0,t,MetalliCan,,,,Cu,71667.53600000001,1.0,mining,3.800884126949753e-05,Cu concentrate,concentrate_economic,kg
BC-MAIN-aa76f6f2,Underground mining and beneficiation at New Afton,"Underground, concentrator",Cu Porphyry,Material use,Polyfroth h57,55.0,t,MetalliCan,,,,Cu,71667.53600000001,1.0,mining,7.67432551329796e-07,Cu concentrate,concentrate_economic,kg
BC-MAIN-aa76f6f2,Underground mining and beneficiation at New Afton,"Underground, concentrator",Cu Porphyry,Material use,S60 SAG Balls,583.0,t,MetalliCan,,,,Cu,71667.53600000001,1.0,mining,8.134785044095837e-06,Cu concentrate,concentrate_economic,kg
GRP-0d911886,Open-pit and underground mining at Porcupine complex,"Open-pit, underground",Au–Ag free-milling,Material use,Cement,12578.0,t,MetalliCan,,,,Au,8.251948979591836,1.0,mining,1.5242459728128546,Doré,concentrate_economic,kg
GRP-0d911886,Open-pit and underground mining at Porcupine complex,"Open-pit, underground",Au–Ag free-milling,Material use,Grinding media,1932.222,t,MetalliCan,,,,Au,8.251948979591836,1.0,mining,0.234153410882525,Doré,concentrate_economic,kg
GRP-0d911886,Open-pit and underground mining at Porcupine complex,"Open-pit, underground",Au–Ag free-milling,Material use,Hydrochloric acid (HCL),2.68345,t,MetalliCan,,,,Au,8.251948979591836,1.0,mining,0.0003251898438340479,Doré,concentrate_economic,kg
GRP-0d911886,Open-pit and underground mining at Porcupine complex,"Open-pit, underground",Au–Ag free-milling,Material use,Lime,4346.921,t,MetalliCan,,,,Au,8.251948979591836,1.0,mining,0.5267750698350793,Doré,concentrate_economic,kg
GRP-0d911886,Open-pit and underground mining at Porcupine complex,"Open-pit, underground",Au–Ag free-milling,Material use,Lubricants,545.0420799999999,t,MetalliCan,,,,Au,8.251948979591836,1.0,mining,0.06605010299360324,Doré,concentrate_economic,kg
GRP-0d911886,Open-pit and underground mining at Porcupine complex,"Open-pit, underground",Au–Ag free-milling,Material use,Nitric acid (HNO3),0.26425,t,MetalliCan,,,,Au,8.251948979591836,1.0,mining,3.2022737980266875e-05,Doré,concentrate_economic,kg
GRP-0d911886,Open-pit and underground mining at Porcupine complex,"Open-pit, underground",Au–Ag free-milling,Material use,Sodium cyanide (NaCN),734.521,t,MetalliCan,,,,Au,8.251948979591836,1.0,mining,0.08901182033681591,Doré,concentrate_economic,kg
GRP-0d911886,Open-pit and underground mining at Porcupine complex,"Open-pit, underground",Au–Ag free-milling,Material use,Sulfuric acid (H2SO4),0.009200000000000002,t,MetalliCan,,,,Au,8.251948979591836,1.0,mining,1.1148881340338898e-06,Doré,concentrate_economic,kg
GRP-0d911886,Open-pit and underground mining at Porcupine complex,"Open-pit, underground",Au–Ag free-milling,Material use,Tires,626.983579787717,t,MetalliCan,,,,Au,8.251948979591836,1.0,mining,0.0759800601455887,Doré,concentrate_economic,kg
ON-MAIN-0aadf28f,Open-pit and underground mining and beneficiation at Rainy River,"Open-pit, underground, concentrator",Au–Ag free-milling,Material use,2.5'' balls,5977.02,t,MetalliCan,,,,Au,8.05342613010203,1.0,mining,0.7421710838892709,Doré,concentrate_economic,kg
ON-MAIN-0aadf28f,Open-pit and underground mining and beneficiation at Rainy River,"Open-pit, underground, concentrator",Au–Ag free-milling,Material use,5.5'' balls,2819.39,t,MetalliCan,,,,Au,8.05342613010203,1.0,mining,0.35008578392017614,Doré,concentrate_economic,kg
ON-MAIN-0aadf28f,Open-pit and underground mining and beneficiation at Rainy River,"Open-pit, underground, concentrator",Au–Ag free-milling,Material use,Anti-scalant,231.23982,t,MetalliCan,,,,Au,8.05342613010203,1.0,mining,0.028713222951865628,Doré,concentrate_economic,kg
ON-MAIN-0aadf28f,Open-pit and underground mining and beneficiation at Rainy River,"Open-pit, underground, concentrator",Au–Ag free-milling,Material use,Caustic soda,526.21,t,MetalliCan,,,,Au,8.05342613010203,1.0,mining,0.06533989279831308,Doré,concentrate_economic,kg
ON-MAIN-0aadf28f,Open-pit and underground mining and beneficiation at Rainy River,"Open-pit, underground, concentrator",Au–Ag free-milling,Material use,Cyanide,2269.57,t,MetalliCan,,,,Au,8.05342613010203,1.0,mining,0.2818142196048487,Doré,concentrate_economic,kg
ON-MAIN-0aadf28f,Open-pit and underground mining and beneficiation at Rainy River,"Open-pit, underground, concentrator",Au–Ag free-milling,Material use,Explosives,14805.627,t,MetalliCan,,,,Au,8.05342613010203,1.0,mining,1.838425877485813,Doré,concentrate_economic,kg
ON-MAIN-0aadf28f,Open-pit and underground mining and beneficiation at Rainy River,"Open-pit, underground, concentrator",Au–Ag free-milling,Material use,Flocculant,149.1,t,MetalliCan,,,,Au,8.05342613010203,1.0,mining,0.018513859516596946,Doré,concentrate_economic,kg
ON-MAIN-0aadf28f,Open-pit and underground mining and beneficiation at Rainy River,"Open-pit, underground, concentrator",Au–Ag free-milling,Material use,Lime,6390.4,t,MetalliCan,,,,Au,8.05342613010203,1.0,mining,0.7935007904417245,Doré,concentrate_economic,kg
GRP-147b3123,Underground mining and beneficiation at Timmins Operation,"Underground, concentrator",Au–Ag free-milling,Material use,Ammonium nitrate,6.9,t,MetalliCan,,,,Au,4.218015459183674,1.0,mining,0.0016358403772506278,Doré,concentrate_economic,kg
GRP-147b3123,Underground mining and beneficiation at Timmins Operation,"Underground, concentrator",Au–Ag free-milling,Material use,Dynamite,1629.933333333333,t,MetalliCan,,,,Au,4.218015459183674,1.0,mining,0.3864218491149815,Doré,concentrate_economic,kg
GRP-147b3123,Underground mining and beneficiation at Timmins Operation,"Underground, concentrator",Au–Ag free-milling,Material use,Emulsions,675.4333333333334,t,MetalliCan,,,,Au,4.218015459183674,1.0,mining,0.16013059692864479,Doré,concentrate_economic,kg
QC-MAIN-02884fb5,Underground mining and beneficiation at Westwood-Doyon,"Underground, concentrator",Au–Ag free-milling,Material use,ANFO,665.608695652174,t,MetalliCan,,,,Au,4.118166876530612,1.0,mining,0.16162742200794986,Doré,concentrate_economic,kg
QC-MAIN-02884fb5,Underground mining and beneficiation at Westwood-Doyon,"Underground, concentrator",Au–Ag free-milling,Material use,Anti-scalant,35.4,t,MetalliCan,,,,Au,4.118166876530612,1.0,mining,0.008596057678416145,Doré,concentrate_economic,kg
QC-MAIN-02884fb5,Underground mining and beneficiation at Westwood-Doyon,"Underground, concentrator",Au–Ag free-milling,Material use,Carbon,60.4,t,MetalliCan,,,,Au,4.118166876530612,1.0,mining,0.014666719880687433,Doré,concentrate_economic,kg
QC-MAIN-02884fb5,Underground mining and beneficiation at Westwood-Doyon,"Underground, concentrator",Au–Ag free-milling,Material use,Caustic soda,86.6,t,MetalliCan,,,,Au,4.118166876530612,1.0,mining,0.021028773868667743,Doré,concentrate_economic,kg
QC-MAIN-02884fb5,Underground mining and beneficiation at Westwood-Doyon,"Underground, concentrator",Au–Ag free-milling,Material use,Compressor oil,1.5,t,MetalliCan,,,,Au,4.118166876530612,1.0,mining,0.0003642397321362773,Doré,concentrate_economic,kg
QC-MAIN-02884fb5,Underground mining and beneficiation at Westwood-Doyon,"Underground, concentrator",Au–Ag free-milling,Material use,Cyanide,399.3,t,MetalliCan,,,,Au,4.118166876530612,1.0,mining,0.09696061669467702,Doré,concentrate_economic,kg
QC-MAIN-02884fb5,Underground mining and beneficiation at Westwood-Doyon,"Underground, concentrator",Au–Ag free-milling,Material use,Emulsion ANFO,1420.2,t,MetalliCan,,,,Au,4.118166876530612,1.0,mining,0.34486217838662736,Doré,concentrate_economic,kg
QC-MAIN-02884fb5,Underground mining and beneficiation at Westwood-Doyon,"Underground, concentrator",Au–Ag free-milling,Material use,Explosives,1483.4,t,MetalliCan,,,,Au,4.118166876530612,1.0,mining,0.36020881243396924,Doré,concentrate_economic,kg
QC-MAIN-02884fb5,Underground mining and beneficiation at Westwood-Doyon,"Underground, concentrator",Au–Ag free-milling,Material use,Flocculant,46.2,t,MetalliCan,,,,Au,4.118166876530612,1.0,mining,0.011218583749797343,Doré,concentrate_economic,kg
QC-MAIN-02884fb5,Underground mining and beneficiation at Westwood-Doyon,"Underground, concentrator",Au–Ag free-milling,Material use,Grease,4.5,t,MetalliCan,,,,Au,4.118166876530612,1.0,mining,0.0010927191964088321,Doré,concentrate_economic,kg
QC-MAIN-02884fb5,Underground mining and beneficiation at Westwood-Doyon,"Underground, concentrator",Au–Ag free-milling,Material use,Hydraulic oil,200.2,t,MetalliCan,,,,Au,4.118166876530612,1.0,mining,0.04861386291578848,Doré,concentrate_economic,kg
QC-MAIN-02884fb5,Underground mining and beneficiation at Westwood-Doyon,"Underground, concentrator",Au–Ag free-milling,Material use,Lime,5069.3,t,MetalliCan,,,,Au,4.118166876530612,1.0,mining,1.2309603160789537,Doré,concentrate_economic,kg
QC-MAIN-02884fb5,Underground mining and beneficiation at Westwood-Doyon,"Underground, concentrator",Au–Ag free-milling,Material use,Motor/drill oil,18.9,t,MetalliCan,,,,Au,4.118166876530612,1.0,mining,0.004589420624917094,Doré,concentrate_economic,kg
QC-MAIN-02884fb5,Underground mining and beneficiation at Westwood-Doyon,"Underground, concentrator",Au–Ag free-milling,Material use,Sulfur dioxide,539.0,t,MetalliCan,,,,Au,4.118166876530612,1.0,mining,0.13088347708096898,Doré,concentrate_economic,kg
QC-MAIN-02884fb5,Underground mining and beneficiation at Westwood-Doyon,"Underground, concentrator",Au–Ag free-milling,Material use,Transmission oil,8.1,t,MetalliCan,,,,Au,4.118166876530612,1.0,mining,0.0019668945535358975,Doré,concentrate_economic,kg
ON-MAIN-7607a50e,Underground mining and beneficiation at Young-Davidson,"Underground, concentrator",Au–Ag free-milling,Material use,Total blasting agents used e.g. ANFO,2599.5,t,MetalliCan,,,,Au,5.874752908163255,1.0,mining,0.4424866952936639,Doré,concentrate_economic,kg
ON-MAIN-7607a50e,Underground mining and beneficiation at Young-Davidson,"Underground, concentrator",Au–Ag free-milling,Material use,Total sodium cyanide used,1955.7,t,MetalliCan,,,,Au,5.874752908163255,1.0,mining,0.3328991075152216,Doré,concentrate_economic,kg
BC-MAIN-857b7b89,Underground mining and beneficiation at Brucejack,"Underground, concentrator",Au–Ag free-milling,Materials,Acids,2096.3134944582503,kg,Archetype inference | MetalliCan,ore_processed_t * 0.01262839454492922,,,Au,0.920409693877551,1.0,mining,2.2775873704967067,Doré,concentrate_economic,kg
BC-MAIN-857b7b89,Underground mining and beneficiation at Brucejack,"Underground, concentrator",Au–Ag free-milling,Materials,Activated carbon,9696.711798839444,kg,Archetype inference | MetalliCan,ore_processed_t * 0.0584139264990328,,,Au,0.920409693877551,1.0,mining,10.535212594283552,Doré,concentrate_economic,kg
BC-MAIN-857b7b89,Underground mining and beneficiation at Brucejack,"Underground, concentrator",Au–Ag free-milling,Materials,Anti-scalant,5031.5569840440885,kg,Archetype inference | MetalliCan,ore_processed_t * 0.03031058424122945,,,Au,0.920409693877551,1.0,mining,5.466649273158866,Doré,concentrate_economic,kg
BC-MAIN-857b7b89,Underground mining and beneficiation at Brucejack,"Underground, concentrator",Au–Ag free-milling,Materials,Cyanide,71603.8233519373,kg,Archetype inference | MetalliCan,ore_processed_t * 0.4313483334454054,,,Au,0.920409693877551,1.0,mining,77.79559888192931,Doré,concentrate_economic,kg
BC-MAIN-857b7b89,Underground mining and beneficiation at Brucejack,"Underground, concentrator",Au–Ag free-milling,Materials,Flocculant,5120.5713411732595,kg,Archetype inference | MetalliCan,ore_processed_t * 0.03084681530827265,,,Au,0.920409693877551,1.0,mining,5.563360941583571,Doré,concentrate_economic,kg
BC-MAIN-857b7b89,Underground mining and beneficiation at Brucejack,"Underground, concentrator",Au–Ag free-milling,Materials,Grinding media,174462.72561167955,kg,Archetype inference | MetalliCan,ore_processed_t * 1.050980274769154,,,Au,0.920409693877551,1.0,mining,189.5489875565018,Doré,concentrate_economic,kg
BC-MAIN-857b7b89,Underground mining and beneficiation at Brucejack,"Underground, concentrator",Au–Ag free-milling,Materials,Hydrochloric acid (HCL),10991.525291828782,kg,Archetype inference | MetalliCan,ore_processed_t * 0.0662140077821011,,,Au,0.920409693877551,1.0,mining,11.941992098674124,Doré,concentrate_economic,kg
BC-MAIN-857b7b89,Underground mining and beneficiation at Brucejack,"Underground, concentrator",Au–Ag free-milling,Materials,Lime,310948.6856911051,kg,Archetype inference | MetalliCan,ore_processed_t * 1.873184853560874,,,Au,0.920409693877551,1.0,mining,337.83725634301385,Doré,concentrate_economic,kg
BC-MAIN-857b7b89,Underground mining and beneficiation at Brucejack,"Underground, concentrator",Au–Ag free-milling,Materials,Sulfur dioxide,86531.91489361688,kg,Archetype inference | MetalliCan,ore_processed_t * 0.52127659574468,,,Au,0.920409693877551,1.0,mining,94.01456272051048,Doré,concentrate_economic,kg
QC-MAIN-e7e6a960,Open-pit mining and beneficiation at Canadian Malartic,"Open-pit, concentrator",Au–Ag free-milling,Materials,Acids,218886.69980780367,kg,Archetype inference | MetalliCan,ore_processed_t * 0.01262839454492922,,,Au,29.039084533163262,1.0,mining,7.537658411987139,Doré,concentrate_economic,kg
QC-MAIN-e7e6a960,Open-pit mining and beneficiation at Canadian Malartic,"Open-pit, concentrator",Au–Ag free-milling,Materials,Activated carbon,1012482.7466150856,kg,Archetype inference | MetalliCan,ore_processed_t * 0.0584139264990328,,,Au,29.039084533163262,1.0,mining,34.866207488697114,Doré,concentrate_economic,kg
QC-MAIN-e7e6a960,Open-pit mining and beneficiation at Canadian Malartic,"Open-pit, concentrator",Au–Ag free-milling,Materials,Anti-scalant,525370.325594806,kg,Archetype inference | MetalliCan,ore_processed_t * 0.03031058424122945,,,Au,29.039084533163262,1.0,mining,18.091834988627884,Doré,concentrate_economic,kg
QC-MAIN-e7e6a960,Open-pit mining and beneficiation at Canadian Malartic,"Open-pit, concentrator",Au–Ag free-milling,Materials,Cyanide,7476517.528775867,kg,Archetype inference | MetalliCan,ore_processed_t * 0.4313483334454054,,,Au,29.039084533163262,1.0,mining,257.46395414902014,Doré,concentrate_economic,kg
QC-MAIN-e7e6a960,Open-pit mining and beneficiation at Canadian Malartic,"Open-pit, concentrator",Au–Ag free-milling,Materials,Flocculant,534664.765056759,kg,Archetype inference | MetalliCan,ore_processed_t * 0.03084681530827265,,,Au,29.039084533163262,1.0,mining,18.411901533815925,Doré,concentrate_economic,kg
QC-MAIN-e7e6a960,Open-pit mining and beneficiation at Canadian Malartic,"Open-pit, concentrator",Au–Ag free-milling,Materials,Grinding media,18216536.004546266,kg,Archetype inference | MetalliCan,ore_processed_t * 1.050980274769154,,,Au,29.039084533163262,1.0,mining,627.3109602936205,Doré,concentrate_economic,kg
QC-MAIN-e7e6a960,Open-pit mining and beneficiation at Canadian Malartic,"Open-pit, concentrator",Au–Ag free-milling,Materials,Hydrochloric acid (HCL),1147680.77548638,kg,Archetype inference | MetalliCan,ore_processed_t * 0.0662140077821011,,,Au,29.039084533163262,1.0,mining,39.52193376398294,Doré,concentrate_economic,kg
QC-MAIN-e7e6a960,Open-pit mining and beneficiation at Canadian Malartic,"Open-pit, concentrator",Au–Ag free-milling,Materials,Lime,32467725.74828527,kg,Archetype inference | MetalliCan,ore_processed_t * 1.873184853560874,,,Au,29.039084533163262,1.0,mining,1118.0698796205654,Doré,concentrate_economic,kg
QC-MAIN-e7e6a960,Open-pit mining and beneficiation at Canadian Malartic,"Open-pit, concentrator",Au–Ag free-milling,Materials,Sulfur dioxide,9035235.106382964,kg,Archetype inference | MetalliCan,ore_processed_t * 0.52127659574468,,,Au,29.039084533163262,1.0,mining,311.14049398026066,Doré,concentrate_economic,kg
ON-MAIN-f080c409,Underground mining at Copper Cliff Complex (mine),Underground,Ni–Cu sulfide,Materials,Lime,6514314.0479999995,kg,Archetype inference | Argonne (2022),ore_processed_t * 8.708976,,,Ni,54693.75,1.0,mining,0.11910527341789509,Ni concentrate,concentrate_economic,kg
ON-MAIN-f080c409,Underground mining at Copper Cliff Complex (mine),Underground,Ni–Cu sulfide,Materials,Soda ash,1425006.198,kg,Archetype inference | Argonne (2022),ore_processed_t * 1.9050885000000002,,,Ni,54693.75,1.0,mining,0.026054278560164554,Ni concentrate,concentrate_economic,kg
ON-MAIN-f080c409,Underground mining at Copper Cliff Complex (mine),Underground,Ni–Cu sulfide,Materials,Grinding media,5903597.106,kg,Archetype inference | Argonne (2022),ore_processed_t * 7.8925095,,,Ni,54693.75,1.0,mining,0.10793915403496743,Ni concentrate,concentrate_economic,kg
ON-MAIN-f080c409,Underground mining at Copper Cliff Complex (mine),Underground,Ni–Cu sulfide,Materials,Sulfuric acid,135714.87600000002,kg,Archetype inference | Argonne (2022),ore_processed_t * 0.18143700000000001,,,Ni,54693.75,1.0,mining,0.0024813598628728147,Ni concentrate,concentrate_economic,kg
ON-MAIN-f080c409,Underground mining at Copper Cliff Complex (mine),Underground,Ni–Cu sulfide,Materials,Ammonia,67857.43800000001,kg,Archetype inference | Argonne (2022),ore_processed_t * 0.09071850000000001,,,Ni,54693.75,1.0,mining,0.0012406799314364073,Ni concentrate,concentrate_economic,kg
BC-MAIN-599152a0,Open-pit mining and beneficiation at Copper Mountain,"Open-pit, concentrator",Cu Porphyry,Materials,Flocculant,429864.00783034245,kg,Archetype inference | MetalliCan,ore_processed_t * 0.0626427406199021,,,Cu,63500.0,1.0,mining,0.006769511934336101,Cu concentrate,concentrate_economic,kg
BC-MAIN-599152a0,Open-pit mining and beneficiation at Copper Mountain,"Open-pit, concentrator",Cu Porphyry,Materials,Anti-scalant,85077.2515497551,kg,Archetype inference | MetalliCan,ore_processed_t * 0.0123980424143556,,,Cu,63500.0,1.0,mining,0.0013397992370040176,Cu concentrate,concentrate_economic,kg
BC-MAIN-599152a0,Open-pit mining and beneficiation at Copper Mountain,"Open-pit, concentrator",Cu Porphyry,Materials,Flocculant,429864.00783034245,kg,Archetype inference | MetalliCan,ore_processed_t * 0.0626427406199021,,,Cu,63500.0,1.0,mining,0.006769511934336101,Cu concentrate,concentrate_economic,kg
BC-MAIN-599152a0,Open-pit mining and beneficiation at Copper Mountain,"Open-pit, concentrator",Cu Porphyry,Materials,Frother,123138.12724306647,kg,Archetype inference | MetalliCan,ore_processed_t * 0.0179445350734094,,,Cu,63500.0,1.0,mining,0.001939183106190023,Cu concentrate,concentrate_economic,kg
BC-MAIN-599152a0,Open-pit mining and beneficiation at Copper Mountain,"Open-pit, concentrator",Cu Porphyry,Materials,Grinding media,3900120.321044041,kg,Archetype inference | MetalliCan,ore_processed_t * 0.5683523654159862,,,Cu,63500.0,1.0,mining,0.061419217654236864,Cu concentrate,concentrate_economic,kg
BC-MAIN-599152a0,Open-pit mining and beneficiation at Copper Mountain,"Open-pit, concentrator",Cu Porphyry,Materials,Lime,6098695.611092983,kg,Archetype inference | MetalliCan,ore_processed_t * 0.888743882544861,,,Cu,63500.0,1.0,mining,0.09604245056839343,Cu concentrate,concentrate_economic,kg
ON-MAIN-52224e1e,Underground mining at Creighton,Underground,Ni–Cu sulfide,Materials,Lime,3770986.608,kg,Archetype inference | Argonne (2022),ore_processed_t * 8.708976,,,Ni,70900.0,1.0,mining,0.05318739926657264,Ni concentrate,concentrate_economic,kg
ON-MAIN-52224e1e,Underground mining at Creighton,Underground,Ni–Cu sulfide,Materials,Soda ash,824903.3205,kg,Archetype inference | Argonne (2022),ore_processed_t * 1.9050885000000002,,,Ni,70900.0,1.0,mining,0.011634743589562764,Ni concentrate,concentrate_economic,kg
ON-MAIN-52224e1e,Underground mining at Creighton,Underground,Ni–Cu sulfide,Materials,Grinding media,3417456.6135,kg,Archetype inference | Argonne (2022),ore_processed_t * 7.8925095,,,Ni,70900.0,1.0,mining,0.04820108058533145,Ni concentrate,concentrate_economic,kg
ON-MAIN-52224e1e,Underground mining at Creighton,Underground,Ni–Cu sulfide,Materials,Sulfuric acid,78562.221,kg,Archetype inference | Argonne (2022),ore_processed_t * 0.18143700000000001,,,Ni,70900.0,1.0,mining,0.0011080708180535967,Ni concentrate,concentrate_economic,kg
ON-MAIN-52224e1e,Underground mining at Creighton,Underground,Ni–Cu sulfide,Materials,Ammonia,39281.1105,kg,Archetype inference | Argonne (2022),ore_processed_t * 0.09071850000000001,,,Ni,70900.0,1.0,mining,0.0005540354090267984,Ni concentrate,concentrate_economic,kg
ON-MAIN-aeafbb59,Open-pit mining and beneficiation at Detour Lake,"Open-pit, concentrator",Au–Ag free-milling,Materials,Acids,321201.3652209891,kg,Archetype inference | MetalliCan,ore_processed_t * 0.01262839454492922,,,Au,24.0082838377551,1.0,mining,13.378772401710453,Doré,concentrate_economic,kg
ON-MAIN-aeafbb59,Open-pit mining and beneficiation at Detour Lake,"Open-pit, concentrator",Au–Ag free-milling,Materials,Activated carbon,1485749.6630038184,kg,Archetype inference | MetalliCan,ore_processed_t * 0.0584139264990328,,,Au,24.0082838377551,1.0,mining,61.88487578055657,Doré,concentrate_economic,kg
ON-MAIN-aeafbb59,Open-pit mining and beneficiation at Detour Lake,"Open-pit, concentrator",Au–Ag free-milling,Materials,Anti-scalant,770945.2697483222,kg,Archetype inference | MetalliCan,ore_processed_t * 0.03031058424122945,,,Au,24.0082838377551,1.0,mining,32.11163592359501,Doré,concentrate_economic,kg
ON-MAIN-aeafbb59,Open-pit mining and beneficiation at Detour Lake,"Open-pit, concentrator",Au–Ag free-milling,Materials,Cyanide,10971281.669695346,kg,Archetype inference | MetalliCan,ore_processed_t * 0.4313483334454054,,,Au,24.0082838377551,1.0,mining,456.9790054065446,Doré,concentrate_economic,kg
ON-MAIN-aeafbb59,Open-pit mining and beneficiation at Detour Lake,"Open-pit, concentrator",Au–Ag free-milling,Materials,Flocculant,784584.2283820104,kg,Archetype inference | MetalliCan,ore_processed_t * 0.03084681530827265,,,Au,24.0082838377551,1.0,mining,32.67972978344182,Doré,concentrate_economic,kg
ON-MAIN-aeafbb59,Open-pit mining and beneficiation at Detour Lake,"Open-pit, concentrator",Au–Ag free-milling,Materials,Grinding media,26731529.322682764,kg,Archetype inference | MetalliCan,ore_processed_t * 1.050980274769154,,,Au,24.0082838377551,1.0,mining,1113.4294105872377,Doré,concentrate_economic,kg
ON-MAIN-aeafbb59,Open-pit mining and beneficiation at Detour Lake,"Open-pit, concentrator",Au–Ag free-milling,Materials,Hydrochloric acid (HCL),1684143.5877456008,kg,Archetype inference | MetalliCan,ore_processed_t * 0.0662140077821011,,,Au,24.0082838377551,1.0,mining,70.14843706142541,Doré,concentrate_economic,kg
ON-MAIN-aeafbb59,Open-pit mining and beneficiation at Detour Lake,"Open-pit, concentrator",Au–Ag free-milling,Materials,Lime,47644182.33326615,kg,Archetype inference | MetalliCan,ore_processed_t * 1.873184853560874,,,Au,24.0082838377551,1.0,mining,1984.4892977457034,Doré,concentrate_economic,kg
ON-MAIN-aeafbb59,Open-pit mining and beneficiation at Detour Lake,"Open-pit, concentrator",Au–Ag free-milling,Materials,Sulfur dioxide,13258593.84700427,kg,Archetype inference | MetalliCan,ore_processed_t * 0.52127659574468,,,Au,24.0082838377551,1.0,mining,552.25079545894,Doré,concentrate_economic,kg
BC-MAIN-4724f4ba,Open-pit mining at Elk,Open-pit,Au–Ag free-milling,Materials,Acids,419.8309766461719,kg,Archetype inference | MetalliCan,ore_processed_t * 0.01262839454492922,,,Au,0.12428704693877551,1.0,mining,3.3779141671374893,Doré,concentrate_economic,kg
BC-MAIN-4724f4ba,Open-pit mining at Elk,Open-pit,Au–Ag free-milling,Materials,Activated carbon,1941.9709864603453,kg,Archetype inference | MetalliCan,ore_processed_t * 0.0584139264990328,,,Au,0.12428704693877551,1.0,mining,15.624886376268726,Doré,concentrate_economic,kg
BC-MAIN-4724f4ba,Open-pit mining at Elk,Open-pit,Au–Ag free-milling,Materials,Anti-scalant,1007.6753730996732,kg,Archetype inference | MetalliCan,ore_processed_t * 0.03031058424122945,,,Au,0.12428704693877551,1.0,mining,8.107645952808419,Doré,concentrate_economic,kg
BC-MAIN-4724f4ba,Open-pit mining at Elk,Open-pit,Au–Ag free-milling,Materials,Cyanide,14340.175345392503,kg,Archetype inference | MetalliCan,ore_processed_t * 0.4313483334454054,,,Au,0.12428704693877551,1.0,mining,115.37948401378104,Doré,concentrate_economic,kg
BC-MAIN-4724f4ba,Open-pit mining at Elk,Open-pit,Au–Ag free-milling,Materials,Flocculant,1025.5023749235243,kg,Archetype inference | MetalliCan,ore_processed_t * 0.03084681530827265,,,Au,0.12428704693877551,1.0,mining,8.251080061695346,Doré,concentrate_economic,kg
BC-MAIN-4724f4ba,Open-pit mining at Elk,Open-pit,Au–Ag free-milling,Materials,Grinding media,34939.83923470052,kg,Archetype inference | MetalliCan,ore_processed_t * 1.050980274769154,,,Au,0.12428704693877551,1.0,mining,281.1221289368318,Doré,concentrate_economic,kg
BC-MAIN-4724f4ba,Open-pit mining at Elk,Open-pit,Au–Ag free-milling,Materials,Hydrochloric acid (HCL),2201.284688715951,kg,Archetype inference | MetalliCan,ore_processed_t * 0.0662140077821011,,,Au,0.12428704693877551,1.0,mining,17.711296091863183,Doré,concentrate_economic,kg
BC-MAIN-4724f4ba,Open-pit mining at Elk,Open-pit,Au–Ag free-milling,Materials,Lime,62274.030456631255,kg,Archetype inference | MetalliCan,ore_processed_t * 1.873184853560874,,,Au,0.12428704693877551,1.0,mining,501.05004496009775,Doré,concentrate_economic,kg
BC-MAIN-4724f4ba,Open-pit mining at Elk,Open-pit,Au–Ag free-milling,Materials,Sulfur dioxide,17329.840425531886,kg,Archetype inference | MetalliCan,ore_processed_t * 0.52127659574468,,,Au,0.12428704693877551,1.0,mining,139.4340025961729,Doré,concentrate_economic,kg
ON-MAIN-4e0734b5,Open-pit and underground mining and beneficiation at Fox Complex,"Open-pit, underground, concentrator",Au–Ag free-milling,Materials,Acids,5771.176307032653,kg,Archetype inference | MetalliCan,ore_processed_t * 0.01262839454492922,,,Au,1.453612551020408,1.0,mining,3.9702301022245563,Doré,concentrate_economic,kg
ON-MAIN-4e0734b5,Open-pit and underground mining and beneficiation at Fox Complex,"Open-pit, underground, concentrator",Au–Ag free-milling,Materials,Activated carbon,26695.16441005799,kg,Archetype inference | MetalliCan,ore_processed_t * 0.0584139264990328,,,Au,1.453612551020408,1.0,mining,18.364704123749135,Doré,concentrate_economic,kg
ON-MAIN-4e0734b5,Open-pit and underground mining and beneficiation at Fox Complex,"Open-pit, underground, concentrator",Au–Ag free-milling,Materials,Anti-scalant,13851.93699824186,kg,Archetype inference | MetalliCan,ore_processed_t * 0.03031058424122945,,,Au,1.453612551020408,1.0,mining,9.529318516490564,Doré,concentrate_economic,kg
ON-MAIN-4e0734b5,Open-pit and underground mining and beneficiation at Fox Complex,"Open-pit, underground, concentrator",Au–Ag free-milling,Materials,Cyanide,197126.18838455027,kg,Archetype inference | MetalliCan,ore_processed_t * 0.4313483334454054,,,Au,1.453612551020408,1.0,mining,135.61123164915676,Doré,concentrate_economic,kg
ON-MAIN-4e0734b5,Open-pit and underground mining and beneficiation at Fox Complex,"Open-pit, underground, concentrator",Au–Ag free-milling,Materials,Flocculant,14096.994595880602,kg,Archetype inference | MetalliCan,ore_processed_t * 0.03084681530827265,,,Au,1.453612551020408,1.0,mining,9.697903740570197,Doré,concentrate_economic,kg
ON-MAIN-4e0734b5,Open-pit and underground mining and beneficiation at Fox Complex,"Open-pit, underground, concentrator",Au–Ag free-milling,Materials,Grinding media,480297.98556950333,kg,Archetype inference | MetalliCan,ore_processed_t * 1.050980274769154,,,Au,1.453612551020408,1.0,mining,330.4167848800861,Doré,concentrate_economic,kg
ON-MAIN-4e0734b5,Open-pit and underground mining and beneficiation at Fox Complex,"Open-pit, underground, concentrator",Au–Ag free-milling,Materials,Hydrochloric acid (HCL),30259.801556420203,kg,Archetype inference | MetalliCan,ore_processed_t * 0.0662140077821011,,,Au,1.453612551020408,1.0,mining,20.8169649712906,Doré,concentrate_economic,kg
ON-MAIN-4e0734b5,Open-pit and underground mining and beneficiation at Fox Complex,"Open-pit, underground, concentrator",Au–Ag free-milling,Materials,Lime,856045.4780773193,kg,Archetype inference | MetalliCan,ore_processed_t * 1.873184853560874,,,Au,1.453612551020408,1.0,mining,588.908975418788,Doré,concentrate_economic,kg
ON-MAIN-4e0734b5,Open-pit and underground mining and beneficiation at Fox Complex,"Open-pit, underground, concentrator",Au–Ag free-milling,Materials,Sulfur dioxide,238223.40425531875,kg,Archetype inference | MetalliCan,ore_processed_t * 0.52127659574468,,,Au,1.453612551020408,1.0,mining,163.88370070696658,Doré,concentrate_economic,kg
ON-MAIN-48fe2205,Underground mining at Garson,Underground,Ni–Cu sulfide,Materials,Lime,5364729.216,kg,Archetype inference | Argonne (2022),ore_processed_t * 8.708976,,,Ni,49662.5,1.0,mining,0.10802374459602315,Ni concentrate,concentrate_economic,kg
ON-MAIN-48fe2205,Underground mining at Garson,Underground,Ni–Cu sulfide,Materials,Soda ash,1173534.516,kg,Archetype inference | Argonne (2022),ore_processed_t * 1.9050885000000002,,,Ni,49662.5,1.0,mining,0.023630194130380065,Ni concentrate,concentrate_economic,kg
ON-MAIN-48fe2205,Underground mining at Garson,Underground,Ni–Cu sulfide,Materials,Grinding media,4861785.852,kg,Archetype inference | Argonne (2022),ore_processed_t * 7.8925095,,,Ni,49662.5,1.0,mining,0.09789651854014599,Ni concentrate,concentrate_economic,kg
ON-MAIN-48fe2205,Underground mining at Garson,Underground,Ni–Cu sulfide,Materials,Sulfuric acid,111765.19200000001,kg,Archetype inference | Argonne (2022),ore_processed_t * 0.18143700000000001,,,Ni,49662.5,1.0,mining,0.002250494679083816,Ni concentrate,concentrate_economic,kg
ON-MAIN-48fe2205,Underground mining at Garson,Underground,Ni–Cu sulfide,Materials,Ammonia,55882.596000000005,kg,Archetype inference | Argonne (2022),ore_processed_t * 0.09071850000000001,,,Ni,49662.5,1.0,mining,0.001125247339541908,Ni concentrate,concentrate_economic,kg
BC-MAIN-6b4800fe,Open-pit mining and beneficiation at Gibraltar,"Open-pit, concentrator",Cu polymetallic,Materials,Reagants,4620000.0,kg,Archetype inference | Norgate & Haque (2012),ore_processed_t * 0.154,,,Cu,185367.93066666668,0.9761434843455175,mining,0.024328819345703852,Cu concentrate,concentrate_economic,kg
BC-MAIN-6b4800fe,Open-pit mining and beneficiation at Gibraltar,"Open-pit, concentrator",Cu polymetallic,Materials,Reagants,4620000.0,kg,Archetype inference | Norgate & Haque (2012),ore_processed_t * 0.154,,,Mo,1069.0540862745097,0.02385651565448254,mining,0.10309777937222907,Mo concentrate,concentrate_economic,kg
